Repository: sterling-yin/sterling-yin.github.io

File: content/publications/1-2025-IJIE/index.md
---
title: "Dynamic direct tensile behaviour of high-strength strain-hardening fibre-reinforced cementitious composites: Rate dependence, inertial effect, and ductile-brittle transition"
authors:
- Yanxin Hao
- yinxing
- Qinghua Li*
- Guan Quan
- Shilang Xu
author_notes:
- "Equal contribution"
- "Equal contribution"
date: "2025-08-01T00:00:00Z"

# Publication type.
# Accepts a single type but formatted as a YAML list (for Hugo requirements).
# Enter a publication type from the CSL standard.
publication_types: ["article-journal"]

# Publication name and optional abbreviated publication name.
publication: "***International Journal of Impact Engineering***, 202, 105309"

abstract: High-strength ultra-high toughness cementitious composites (HS-UHTCC), with compressive strength of 167 MPa and tensile strain capacity of 4.6 %, shows significant promise in resisting dynamic loading. This study conducted direct tensile tests across eight strain rates (ranging from 0.00004 /s to 58 /s) for HS-UHTCC, comprehensively covering quasi-static, seismic, and impact loadings. This study provides a detailed analysis of stress equilibrium, inertial effects and machine ringing, which are often overlooked in dynamic studies. Numerical analysis was employed to isolate the pure strain rate effect of the tensile strength. Additionally, scanning electron microscopy (SEM) analysis was used to analyse the transitions in fibre failure modes. The results demonstrate that the mechanical properties of HS-UHTCC exhibit a strong strain rate dependence. Both the initial cracking strength and ultimate tensile strength increase with strain rate, whereas the tensile strain capacity decreases. However, even at a high strain rate of 40 /s, the material retains a tensile strain capacity of 1 %, and its strain energy density remains unaffected by strain rate. The presence of inertia effects significantly influences the apparent tensile strength, and a generalized tensile constitutive relation is proposed for strain capacity prediction at various strain rates. Fibre failure modes change with varying strain rates, marking one of the sources of the material's strain rate dependence. This study is expected to advance the application of HS-UHTCC in seismic and protective engineering.

tags:
- Mechanical Behavior
- SH-UHPFRC
featured: false

links:
  - type: doi
    url: "https://doi.org/10.1016/j.ijimpeng.2025.105309"
  # - type: video
  #   url: ""

# Featured image
# To use, add an image named `featured.jpg/png` to your page's folder. 
image:
  placement: 2
  focal_point: "Top"
  preview_only: false

# Associated Projects (optional).
#   Associate this publication with one or more of your projects.
#   Simply enter your project's folder or file name without extension.
#   E.g. `internal-project` references `content/project/internal-project/index.md`.
#   Otherwise, set `projects: []`.
projects: []

# Slides (optional).
#   Associate this publication with Markdown slides.
#   Simply enter your slide deck's filename without extension.
#   E.g. `slides: "example"` references `content/slides/example/index.md`.
#   Otherwise, set `slides: ""`.
slides: ""
---
